Repository: sanjinpepic/MetalCore

# MetalCore

A premium metallurgy database and analysis platform for knife enthusiasts, built with Next.js, React, and PostgreSQL.

## 🌐 Live Application

**Access the application at: [https://metalcre.vercel.app/](https://metalcre.vercel.app/)**

No installation required - start exploring steel grades, comparing performance metrics, and analyzing knife materials instantly.

## 🎯 Application Structure

The platform is organized into several key sections accessible from the sidebar:

- **🏠 Home**: Hero landing page with quick search
- **🔍 Search**: Browse and filter the complete steel database
- **📊 Performance Matrix**: Interactive visualization of steel properties
- **⚖️ Compare**: Side-by-side comparison of up to 4 steel grades
- **🔪 Knife Library**: Explore iconic knives and their steel variants
- **📚 Education**: Comprehensive glossary and FAQ
- **🧪 Pro Lab**: Advanced AI-powered analysis tools (Beta)
- **👤 Profile**: User preferences and saved data
- **⚙️ Settings**: Configure AI features and preferences

## ✨ Features

### Core Features
- **Steel Grade Library**: Browse and search 20+ premium steel grades with detailed specifications
- **Performance Matrix**: Interactive scatter plot visualizing Toughness vs Edge Retention
- **Compare Analysis**:
  - Compare up to 4 steels side-by-side
  - **Radar Chart**: Overall performance balance
  - **Composition Chart**: Elemental breakdown (C, Cr, V, etc.)
  - **Heat Treatment Curves**: Interactive line charts showing Hardness vs. Tempering Temperature
- **Knife Library**: Explore iconic knives and their steel variants
- **Education Hub**: Comprehensive glossary and FAQ system
- **Producer Map**: Interactive world map showing steel producer locations

### Advanced Features not yet released
- **AI Analyst**: Integrated Google Gemini AI for expert metallurgical advice
- **Pro Lab** (Beta):
  - Steel Recommender: AI-powered steel selection based on use case
  - Edge Retention Predictor: Predict performance metrics
- **Command Palette**: Quick navigation and search (⌘K / Ctrl+K)
- **Excel Import**: Import custom steel data from Excel files
- **Feature Flags**: Toggle experimental features in settings
- **Mobile Optimized**: Responsive design with bottom navigation and swipe gestures

### Admin Panel
- **Database Management**: Switch between local Docker and Railway databases
- **Data Editor**: CRUD operations for steels, knives, glossary, FAQ, and producers
- **Real-time Updates**: Changes reflect immediately across the application
- **Secure Authentication**: Protected admin routes

## 🗄️ Database

The platform contains comprehensive data on:
- **100+ Premium Steel Grades**: Detailed composition, performance metrics, and heat treatment data
- **Iconic Knife Models**: Curated collection of legendary knives and their steel variants
- **Metallurgy Glossary**: Expert definitions of technical terms
- **FAQ Database**: Answers to common questions about knife steels
- **Producer Information**: Global steel manufacturers with geographic data

All data is stored in a PostgreSQL database and updated regularly to ensure accuracy.

## 🛠️ For Developers

### Tech Stack
- **Framework**: Next.js 16 (App Router)
- **Runtime**: React 19
- **Database**: PostgreSQL + Prisma ORM
- **Styling**: Tailwind CSS + Custom Design System
- **Charts**: Recharts
- **AI**: Google Generative AI SDK
- **Deployment**: Vercel

## 🎨 Design System

The application features a premium glass-morphism design with:
- **Emerald Gradient Theme**: Vibrant color palette
- **Glass Design Language**: Frosted glass effects with backdrop blur
- **Dark Mode**: Optimized for low-light environments
- **Smooth Animations**: Micro-interactions and transitions
- **Responsive Layout**: Mobile-first design with adaptive UI

## 🔐 Admin Panel

The platform includes a secure admin panel for data management:
- **Database Editor**: Add, edit, and remove steel grades, knives, and educational content
- **Real-time Updates**: Changes sync immediately across the application
- **Secure Access**: Protected authentication system

*Admin access is restricted to authorized users only.*

## 💡 Credits

Built for the knife community by passionate metallurgy enthusiasts.
- Data curated from industry standards and expert sources
- Design inspired by premium utilitarian aesthetics
- Open source contributions welcome

File: src/data/steels.js.backup (part 1 of 2)
// METALCORE - PREMIUM STEEL DATASET
// This file contains the core metallurgy data for the application.

export const PREMIUM_STEELS = [
    // --- AICHI ---
    {
        id: 'aichi-1', name: "AUS-8", producer: "Aichi",
        C: 0.75, Cr: 14.5, V: 0.2, Mo: 0.2, W: 0, Co: 0,
        edge: 4.5, toughness: 6, corrosion: 7, sharpen: 8,
        ht_curve: "150:58,200:57,300:55",
        desc: "One of the most widely used Japanese stainless steels. A balanced budget steel that defined the mid-range knife market for decades alongside 8Cr13MoV.",
        knives: ["Cold Steel (older models)", "SOG (various)", "Ontario Rat 1 (AUS-8)"],
        pros: ["Easy to sharpen", "Good corrosion resistance", "Affordable"],
        cons: ["Low edge retention", "Outperformed by modern budget steels like 14C28N"],
        use_case: "Budget production knives and utility cutlery."
    },
    {
        id: 'aichi-2', name: "AUS10A", producer: "Aichi", C: 1.05, Cr: 14.0, V: 0.2, Mo: 0.3, W: 0, Co: 0, edge: 6, toughness: 5, corrosion: 8, sharpen: 7,
        ht_curve: "150:60,200:59,300:57",
        desc: "A high-carbon Japanese stainless steel that is a direct competitor to 440C and VG-10.",
        knives: ["Cold Steel AD15", "Cold Steel Recon 1 (Older)", "Demko AD20.5 (AUS10)"],
        pros: ["Very easy to sharpen", "Good corrosion resistance", "Inexpensive"],
        cons: ["Lacks the edge life of PM steels"],
        use_case: "Budget to mid-range hard-use knives."
    },

    // --- ALLEIMA ---
    {
        id: 'alleima-2', name: "12C27", producer: "Alleima", C: 0.6, Cr: 13.5, V: 0, Mo: 0, W: 0, Co: 0, edge: 3, toughness: 8, corrosion: 8, sharpen: 9,
        ht_curve: "150:56,200:55,250:54",
        desc: "The classic Swedish stainless steel. Pure and consistent, it has been used for decades in millions of knives.",
        knives: ["Morakniv Companion", "Opinel No. 8 (Stainless)", "Victorinox (similar)"],
        pros: ["Very easy to sharpen", "High toughness", "Extremely consistent quality"],
        cons: ["Low edge retention", "Needs frequent stropping"],
        use_case: "Standard utility knives, kitchen tools, and outdoor beaters."
    },
    {
        id: 'alleima-1', name: "14C28N", producer: "Alleima", C: 0.62, Cr: 14.0, V: 0, Mo: 0, W: 0, Co: 0, edge: 4.5, toughness: 8.5, corrosion: 9, sharpen: 8.5,
        ht_curve: "150:58,200:57,250:56",
        desc: "Developed specifically for professional knife applications. Alleima used Nitrogen to boost corrosion resistance.",
        knives: ["Kershaw Leek", "CIVIVI Elementum", "Ruike P801"],
        pros: ["Incredible toughness for a stainless steel", "Extremely corrosion resistant", "Easy to maintain"],
        cons: ["Average edge retention", "Not a 'super-steel' in terms of wear resistance"],
        use_case: "Budget-friendly production folders and tactical knives."
    },
    {
        id: 'alleima-4', name: "19C27", producer: "Alleima",
        C: 0.95, Cr: 13.5, V: 0, Mo: 0, W: 0, Co: 0,
        edge: 5, toughness: 7, corrosion: 7.5, sharpen: 8,
        ht_curve: "150:59,200:58,250:57",
        desc: "A razor-blade stainless steel from Alleima (formerly Sandvik). Higher carbon than 12C27 for better wear resistance while maintaining ease of sharpening.",
        knives: ["High-end razors", "Custom thin-grind kitchen knives", "Mora Garberg (stainless)"],
        pros: ["Fine grain structure", "Easy to sharpen", "Good stainlessness"],
        cons: ["Moderate edge retention", "Not a super-steel"],
        use_case: "Thin-grind kitchen knives and premium razor blades."
    },

    // --- BÖHLER ---
    {
        id: 'bohler-8', name: "K110", producer: "Böhler",
        C: 1.55, Cr: 11.3, V: 0.75, Mo: 0.75, W: 0, Co: 0,
        edge: 7, toughness: 5, corrosion: 3, sharpen: 5,
        ht_curve: "200:60,500:62,600:59",
        desc: "Böhler's equivalent to D2 tool steel. Extremely popular with European knifemakers for its availability, consistency, and proven performance.",
        knives: ["European production knives", "Custom fixed blades", "Budget tool-steel folders"],
        pros: ["Consistent quality from Böhler", "Good edge retention", "Well-understood heat treatment"],
        cons: ["Semi-stainless at best", "Moderate toughness"],
        use_case: "Production and custom knives where reliable D2-class performance is needed."
    },
    {
        id: 'bohler-7', name: "K340 Isodur", producer: "Böhler",
        C: 1.1, Cr: 8.3, V: 0.5, Mo: 2.1, W: 0, Co: 0,
        edge: 7.5, toughness: 8, corrosion: 3, sharpen: 5,
        ht_curve: "200:60,500:62,600:59",
        desc: "A PM cold-work tool steel with an excellent combination of toughness and wear resistance. Marketed as a superior alternative to D2 with PM consistency.",
        knives: ["European custom knives", "Heavy-duty production fixed blades", "LionSteel (various)"],
        pros: ["Excellent toughness for a high-wear steel", "Better than D2 in almost every way", "Good edge stability"],
        cons: ["Not stainless", "Requires coating for outdoor use"],
        use_case: "Hard-use fixed blades where D2-class performance with better toughness is desired."
    },
    {
        id: 'bohler-2', name: "K390", producer: "Böhler", C: 2.47, Cr: 4.2, V: 9.0, Mo: 3.8, W: 1.0, Co: 2.0, edge: 10, toughness: 6, corrosion: 2, sharpen: 2,
        ht_curve: "500:62,540:64,600:61",
        desc: "High-alloy cold work tool steel with extreme wear resistance and high compressive strength.",
        knives: ["Spyderco Police 4 Lightweight", "Spyderco Endela K390", "Spyderco Delica 4"],
        pros: ["Workhorse edge retention", "Surprising toughness for wear resistance", "Aggressive cutting performance"],
        cons: ["Low corrosion resistance (patinas)", "Difficult to sharpen"],
        use_case: "Hard-use daily carries and workspace knives that trade stainlessness for raw performance."
    },
    {
        id: 'bohler-6', name: "M340", producer: "Böhler", C: 0.54, Cr: 17.3, V: 0.1, Mo: 1.1, W: 0, Co: 0, edge: 7, toughness: 5, corrosion: 8, sharpen: 6,
        ht_curve: "200:60,400:58,500:59",
        desc: "A popular mid-range powder stainless from Böhler. Balances edge retention and corrosion resistance well for production knives.",
        knives: ["Spyderco (older models)", "European production folders"],
        pros: ["Good balance of performance and workability", "Decent corrosion resistance", "Takes a good edge"],
        cons: ["Outperformed by super-steels", "Not exceptional in any single area"],
        use_case: "Mid-range production folders and everyday carry."
    },
    {
        id: 'bohler-1', name: "M390", producer: "Böhler", C: 1.9, Cr: 20.0, V: 4.0, Mo: 1.0, W: 0.6, Co: 0, edge: 9.5, toughness: 4, corrosion: 9.5, sharpen: 3,
        ht_curve: "200:60,400:58,500:59,600:56",
        desc: "Third-generation powder metallurgy stainless steel. Widely considered the gold standard for high-end folders.",
        knives: ["Benchmade Bugout (Limited)", "Microtech Ultratech", "GiantMouse ACE Riv"],
        pros: ["Exceptional corrosion resistance", "Elite edge retention", "High finishability"],
        cons: ["Relatively difficult to sharpen", "Moderate toughness"],
        use_case: "Premium EDC folders and gentleman's knives where edge retention is prioritized."
    },
    {
        id: 'bohler-4', name: "M398", producer: "Böhler", C: 2.7, Cr: 20.0, V: 7.2, Mo: 1.0, W: 0.7, Co: 0, edge: 10, toughness: 3, corrosion: 9, sharpen: 1,
        ht_curve: "200:61,400:59,500:60",
        desc: "An evolution of M390 with significantly higher carbon and vanadium for extreme edge retention.",
        knives: ["Shirogorov F3NS (M398)", "Custom configurations"],
        pros: ["Unmatched industrial edge retention", "Good corrosion resistance"],
        cons: ["Extreme sharpening difficulty", "Fragile at low angles"],
        use_case: "Luxury 'safe queen' folders or high-performance enthusiasts who enjoy technical sharpening."
    },
    {
        id: 'bohler-9', name: "N680", producer: "Böhler",
        C: 0.54, Cr: 17.3, V: 0.1, Mo: 1.1, W: 0, Co: 0,
        edge: 4, toughness: 7, corrosion: 9, sharpen: 8,
        ht_curve: "150:57,200:56,250:55",
        desc: "A nitrogen-alloyed stainless designed for marine and diving applications. Lower carbon than N690 but with superior corrosion resistance.",
        knives: ["Extrema Ratio (dive models)", "European diving knives"],
        pros: ["Outstanding rust resistance", "Good toughness", "Easy to maintain"],
        cons: ["Low edge retention", "Soft by enthusiast standards"],
        use_case: "Diving knives, marine environments, and food-service where rust immunity is critical."
    },
    {
        id: 'bohler-3', name: "N690", producer: "Böhler", C: 1.08, Cr: 17.3, V: 0.1, Mo: 1.1, W: 0, Co: 1.5, edge: 5, toughness: 5, corrosion: 8, sharpen: 7,
        ht_curve: "200:58,400:56,500:57",
        desc: "Cobalt-enriched stainless steel. Famous for being easy to sharpen while maintaining good corrosion resistance.",
        knives: ["Extrema Ratio Fulcrum", "Boker Plus Kwaiken", "Viper Dan 2"],
        pros: ["Extremely easy to sharpen", "Consistent performance", "Excellent corrosion resistance"],
        cons: ["Lower edge retention than PM steels", "Average toughness"],
        use_case: "Tactical folders, diving knives, and kitchen cutlery where maintenance is key."
    },
    {
        id: 'bohler-5', name: "N360", producer: "Böhler", C: 0.3, Cr: 15.0, V: 0.1, Mo: 1.0, W: 0, Co: 0, edge: 5, toughness: 6, corrosion: 8, sharpen: 7,
        ht_curve: "150:58,200:57,250:56",
        desc: "A mid-tier nitrogen-alloyed stainless from Böhler (replaced N95). A step up from budget steels with solid corrosion resistance and easy maintenance.",
        knives: ["Budget European folders", "Entry-level production knives"],
        pros: ["Good corrosion resistance for the price", "Easy to sharpen", "Consistent quality"],
        cons: ["Not a performance steel", "Average edge retention"],
        use_case: "Entry to mid-range production knives where reliability matters more than peak performance."
    },
    {
        id: 'bohler-11', name: "S390", producer: "Böhler",
        C: 1.64, Cr: 4.8, V: 5.0, Mo: 2.0, W: 10.5, Co: 8.0,
        edge: 10, toughness: 5, corrosion: 1, sharpen: 2,
        ht_curve: "500:66,540:68,580:64",
        desc: "Böhler's flagship PM high-speed steel. Increasingly popular with custom knifemakers for its combination of extreme edge retention and surprisingly usable toughness.",
        knives: ["Custom high-performance folders", "European custom fixed blades", "Shirogorov (select models)"],
        pros: ["Outstanding edge retention", "Better toughness than expected for its alloy", "Microclean PM consistency"],
        cons: ["Non-stainless", "Difficult to sharpen", "Expensive"],
        use_case: "Premium custom knives and high-performance cutting tools."
    },
    {
        id: 'bohler-10', name: "W360", producer: "Böhler",
        C: 0.50, Cr: 4.5, V: 0.55, Mo: 3.0, W: 0, Co: 0,
        edge: 4, toughness: 10, corrosion: 2, sharpen: 7,
        ht_curve: "200:54,400:52,500:56",
        desc: "A hot-work tool steel with exceptional toughness and thermal stability. Used by custom makers for the toughest possible large blades and choppers.",
        knives: ["Custom choppers", "Large camp knives", "Custom swords"],
        pros: ["Nearly unbreakable", "Excellent thermal stability", "Great for large blades"],
        cons: ["Low edge retention", "Non-stainless", "Not a performance steel for small knives"],
        use_case: "Large choppers, camp swords, and extreme-toughness applications."
    },

    // --- CARPENTER ---
    {
        id: 'carpenter-10', name: "420HC", producer: "Carpenter", C: 0.46, Cr: 13.0, V: 0.12, Mo: 0.6, W: 0.1, Co: 0, edge: 4, toughness: 7, corrosion: 8, sharpen: 9,
        ht_curve: "150:56,200:55,250:54",
        desc: "Buck Knives signature steel — a high-carbon 420 stainless with proprietary heat treatment. The workhorse of American production knives for decades.",
        knives: ["Buck 119", "Buck 110", "Buck Bantam", "Buck Lites"],
        pros: ["Very tough and forgiving", "Great corrosion resistance", "Trivially easy to sharpen"],
        cons: ["Low edge retention", "Soft by enthusiast standards"],
        use_case: "Reliable everyday production knives and rugged outdoor tools."
    },
    {
        id: 'carpenter-5', name: "BD1N", producer: "Carpenter",
        C: 0.9, Cr: 16.0, V: 0.1, Mo: 0.6, W: 0, Co: 0,
        edge: 5, toughness: 7, corrosion: 9, sharpen: 8,
        ht_curve: "150:59,200:58,250:57",
        desc: "A nitrogen-enhanced budget stainless steel. Used by Spyderco as a significant step up from traditional budget steels with excellent corrosion resistance.",
        knives: ["Spyderco Tenacious (newer)", "Spyderco Persistence", "Budget Spyderco models"],
        pros: ["Good corrosion resistance", "Easy to sharpen", "Consistent quality"],
        cons: ["Average edge retention", "Not a performance steel"],
        use_case: "Budget to mid-range production knives."
    },
    {
        id: 'carpenter-4', name: "CTS-204P", producer: "Carpenter", C: 1.9, Cr: 20.0, V: 4.0, Mo: 1.0, W: 0.6, Co: 0, edge: 9.5, toughness: 4, corrosion: 9.5, sharpen: 3,
        ht_curve: "200:60,400:58,500:59",
        desc: "Carpenter's equivalent to M390 and 20CV. Used in many high-end production knives.",
        knives: ["Microtech Ultratech (204P)", "Zero Tolerance 0562CF"],
        pros: ["Exceptional corrosion resistance", "Elite edge holding"],
        cons: ["Difficult to sharpen"],
        use_case: "Premium EDC and gentleman's folders."
    },
    {
        id: 'carpenter-1', name: "CTS-XHP", producer: "Carpenter", C: 1.6, Cr: 16.0, V: 0.45, Mo: 0.8, W: 0, Co: 0, edge: 7.5, toughness: 5, corrosion: 8, sharpen: 6,
        ht_curve: "200:60,400:58,500:60",
        desc: "Often described as a stainless version of D2. Carpenter created a high-hardness stainless with a very fine edge.",
        knives: ["Cold Steel Recon 1", "Spyderco Techno 2", "McNees PM Mac 2"],
        pros: ["Takes a very keen edge", "Good corrosion resistance", "Easy to sharpen for its performance"],
        cons: ["Edge retention is slightly below M390", "Limited availability"],
        use_case: "Premium EDC folders where a fine edge and easy maintenance are desired."
    },
    {
        id: 'carpenter-2', name: "Maxamet", producer: "Carpenter", C: 2.15, Cr: 4.75, V: 6.0, Mo: 0, W: 13.0, Co: 10.0, edge: 10, toughness: 2, corrosion: 1, sharpen: 1,
        ht_curve: "500:68,540:70,600:65",
        desc: "An ultra-hard powder metallurgy tool steel designed for extreme wear resistance, capable of reaching 70 HRC.",
        knives: ["Spyderco Paramilitary 2 (Maxamet)", "Spyderco Manix 2 (Maxamet)", "Spyderco Sage 5"],
        pros: ["Unrivaled edge retention", "Extreme hardness", "Industrial cutting power"],
        cons: ["Extremely brittle (will snap if flexed)", "Very prone to rust", "Nearly impossible to sharpen without diamonds"],
        use_case: "Abrasive cutting specialists and enthusiasts who want the absolute peak of edge holding."
    },

    // --- CRUCIBLE ---
    {
        id: 'crucible-1', name: "MagnaCut", producer: "Crucible", C: 1.15, Cr: 10.7, V: 4.0, Mo: 2.0, W: 0, Co: 0, edge: 8, toughness: 7, corrosion: 9.5, sharpen: 6,
        ht_curve: "175:61,225:62,300:60,400:58",
        desc: "Revolutionary stainless steel designed specifically for knives. Offers unrivaled balance of toughness and corrosion resistance.",
        knives: ["Chris Reeve Sebenza 31", "Tactile Rockwall", "Hogue Deka"],
        pros: ["Stainless perfection", "High toughness (replaces 4V/3V)", "Great edge retention"],
        cons: ["Still relatively new (premium price)", "Requires precise salt-bath HT"],
        use_case: "The ultimate choice for salt-water folders, high-end EDC, and kitchen knives."
    },
    {
        id: 'crucible-2', name: "CPM 10V", producer: "Crucible",
        C: 2.45, Cr: 5.25, V: 9.75, Mo: 1.30, W: 0, Co: 0,
        edge: 10, toughness: 4, corrosion: 2, sharpen: 1,
        ht_curve: "200:61,500:63,600:60",
        desc: "An extreme wear-resistance PM tool steel with massive vanadium content. The non-stainless counterpart to S110V in sheer edge longevity.",
        knives: ["Spyderco Mule Team", "Custom extreme-use blades", "Bark River (special runs)"],
        pros: ["Extraordinary edge retention", "Massive carbide volume for abrasion resistance"],
        cons: ["Very low corrosion resistance", "Extremely difficult to sharpen", "Low toughness"],
        use_case: "Abrasive cutting tasks like cardboard, rope, and industrial materials."
    },
    {
        id: 'crucible-3', name: "CPM 154", producer: "Crucible", C: 1.05, Cr: 14.0, V: 0, Mo: 4.0, W: 0, Co: 0, edge: 6, toughness: 5, corrosion: 8, sharpen: 7,
        ht_curve: "200:59,400:57,500:58",
        desc: "A powder metallurgy version of 154CM. Favored by custom makers for its mirror-polish ability.",
        knives: ["Grimsmo Norseman (Older)", "Custom Traditional Folders"],
        pros: ["Takes an incredible finish", "Very easy to sharpen", "Consistent performance"],
        cons: ["Lower edge retention than modern super-steels"],
        use_case: "Custom knives and premium production folders where aesthetics matter."
    },
    {
        id: 'crucible-4', name: "CPM 15V", producer: "Crucible", C: 3.4, Cr: 5.25, V: 14.5, Mo: 1.3, W: 0, Co: 0, edge: 9, toughness: 4, corrosion: 4, sharpen: 3,
        ht_curve: "200:65,400:60,600:62",
        desc: "An extremely wear-resistant high-vanadium powder steel designed for maximum edge retention. Popular for heavy-duty and slicer blades where long lasting sharpness matters.",
        knives: ["Chris Reeve Sebenza (special runs)", "Busse Combat Razel", "Custom Hard-Use Folders"],
        pros: ["Outstanding edge retention", "Great for demanding cutting tasks", "Excellent wear resistance"],
        cons: ["Difficult to sharpen", "More challenging to polish than lower-V steels", "Lower corrosion resistance"],
        use_case: "Heavy-duty fixed blades and folders where extreme edge durability is the priority; less ideal if polish and ease of sharpening are key."
    },
    {
        id: 'crucible-5', name: "CPM 20CV", producer: "Crucible", C: 1.9, Cr: 20.0, V: 4.0, Mo: 1.0, W: 0.6, Co: 0, edge: 9.5, toughness: 4, corrosion: 9.5, sharpen: 3,
        ht_curve: "200:60,400:58,500:59",
        desc: "Crucible's version of M390. Highly popular in premium American production folders.",
        knives: ["Benchmade Bugout (20CV)", "Hinderer XM-18", "McNees PM Mac 2"],
        pros: ["Elite corrosion resistance", "Top-tier edge retention", "High finishability"],
        cons: ["Hard to sharpen", "Moderate toughness"],
        use_case: "Premium folding knives and high-end EDC."
    },
    {
        id: 'crucible-6', name: "CPM 3V", producer: "Crucible", C: 0.8, Cr: 7.5, V: 2.75, Mo: 1.3, W: 0, Co: 0, edge: 4, toughness: 10, corrosion: 3, sharpen: 6,
        ht_curve: "200:58,400:60,500:62",
        desc: "The gold standard for extreme-toughness outdoor knives. Virtually unbreakable with reasonable wear resistance.",
        knives: ["Bark River Bravo 1", "Cold Steel SRK (3V)", "Demko AD20.5 (3V Variant)"],
        pros: ["World-class impact resistance", "Excellent edge stability", "Decent wear resistance for tough steel"],
        cons: ["Low corrosion resistance", "Requires coating for hard use"],
        use_case: "Bushcraft knives, choppers, and hard-use survival tools."
    },
    {
        id: 'crucible-7', name: "CPM 4V", producer: "Crucible",
        C: 1.35, Cr: 5.0, V: 3.85, Mo: 2.95, W: 0, Co: 0,
        edge: 6, toughness: 9.5, corrosion: 2, sharpen: 5,
        ht_curve: "200:58,400:60,500:62",
        desc: "A PM tool steel designed for extreme toughness with better wear resistance than 3V. Rapidly becoming the preferred tough-steel for hard-use fixed blades.",
        knives: ["Bark River (various)", "Bradford Guardian 4V", "Spyderco Shaman (4V sprint)"],
        pros: ["Outstanding toughness", "Better wear resistance than 3V", "Excellent edge stability under impact"],
        cons: ["Not stainless", "Requires maintenance or coating"],
        use_case: "Hard-use bushcraft, camp knives, and heavy choppers."
    },
    {
        id: 'crucible-8', name: "CPM Cru-Wear", producer: "Crucible", C: 1.1, Cr: 7.5, V: 2.4, Mo: 1.6, W: 1.15, Co: 0, edge: 7, toughness: 8.5, corrosion: 3, sharpen: 5,
        ht_curve: "200:61,500:63,600:60",
        desc: "An upgrade to classic D2, Cru-Wear is a high-alloy tool steel that balances extreme toughness with great edge retention.",
        knives: ["Spyderco Military 2", "Benchmade Adamas (CruWear)", "Spyderco Manix 2"],
        pros: ["Exceptional toughness", "Aggressive cutting edge", "Easier to sharpen than S90V"],
        cons: ["Not stainless", "Vulnerable to pitting in humid environments"],
        use_case: "Hard-use EDC and tactical folders that need to survive prying or impact."
    },
    {
        id: 'crucible-9', name: "CPM M4", producer: "Crucible", C: 1.42, Cr: 4.0, V: 4.0, Mo: 5.25, W: 5.5, Co: 0, edge: 8.5, toughness: 7, corrosion: 1, sharpen: 4,
        ht_curve: "500:62,540:64,600:61",
        desc: "A legendary high-speed steel known for winning cutting competitions due to its incredible edge stability.",
        knives: ["Benchmade Bailout", "Spyderco Gayle Bradley 2", "Benchmade Freek"],
        pros: ["Elite edge retention for a non-stainless steel", "Very high toughness", "Incredible edge stability"],
        cons: ["Extremely prone to rust", "Requires constant oiling or coating"],
        use_case: "Performance-first cutting tools and heavy-duty folders."
    },
    {
        id: 'crucible-10', name: "CPM Rex 45", producer: "Crucible", C: 1.3, Cr: 4.0, V: 3.05, Mo: 5.0, W: 6.25, Co: 8.0, edge: 9, toughness: 6, corrosion: 1, sharpen: 2,
        ht_curve: "500:64,540:66,600:62",
        desc: "A high-cobalt version of M4. Rex 45 maintains higher hardness at higher temperatures and offers slightly better wear resistance.",
        knives: ["Spyderco Shaman (Rex 45)", "Spyderco Native 5 (Rex 45)", "Custom Sprints"],
        pros: ["Superior edge retention to M4", "Stable at high hardness", "Good toughness for its alloy"],
        cons: ["Rusts very easily", "Difficult to sharpen"],
        use_case: "Hard-use cutting tasks where edge longevity is paramount."
    },
    {
        id: 'crucible-11', name: "CPM Rex 76", producer: "Crucible",
        C: 1.50, Cr: 3.75, V: 3.1, Mo: 5.25, W: 10.0, Co: 9.0,
        edge: 9.5, toughness: 5, corrosion: 1, sharpen: 2,
        ht_curve: "500:66,540:68,580:64",
        desc: "A super high-speed steel with extreme cobalt and tungsten. Designed for the most demanding cutting applications at elevated temperatures.",
        knives: ["Custom extreme-performance knives", "Industrial tooling"],
        pros: ["Extreme hot-hardness", "Very high wear resistance", "Excellent red hardness"],
        cons: ["Non-stainless", "Extremely hard to sharpen", "Brittle at thin geometries"],
        use_case: "Industrial cutting and custom performance knives where hot-hardness matters."
    },
    {
        id: 'crucible-12', name: "CPM Rex 121", producer: "Crucible",
        C: 3.40, Cr: 4.0, V: 9.5, Mo: 5.0, W: 10.0, Co: 9.0,
        edge: 10, toughness: 2, corrosion: 1, sharpen: 1,
        ht_curve: "500:69,540:71,580:67",
        desc: "The absolute king of wear resistance in the CPM Rex lineup. With 3.4% carbon and massive carbide formers, this steel has almost unfathomable edge-holding ability.",
        knives: ["Spyderco Mule Team Rex 121", "Custom specialists"],
        pros: ["Unmatched edge retention among all steels", "Can reach 71+ HRC", "Extreme abrasion resistance"],
        cons: ["Incredibly brittle", "Cannot be sharpened without diamond", "Rusts immediately"],
        use_case: "The ultimate steel for edge retention enthusiasts who want the most extreme alloy available."
    },
    {
        id: 'crucible-13', name: "CPM S110V", producer: "Crucible",
        C: 2.8, Cr: 15.25, V: 9.0, Mo: 2.25, W: 0, Co: 2.5,
        edge: 10, toughness: 3, corrosion: 8, sharpen: 1,
        ht_curve: "200:61,400:59,500:58",
        desc: "A hyper wear-resistant stainless steel built for extreme edge retention.",
        knives: ["Spyderco Manix 2 LW", "Spyderco PM2 (S110V)"],
        pros: ["Near-Maxamet edge life", "Very stainless"],
        cons: ["Low toughness", "Extremely difficult to sharpen"],
        use_case: "Light-duty slicing where sharpening frequency must be minimal."
    },
    {
        id: 'crucible-14', name: "CPM S30V", producer: "Crucible",
        C: 1.45, Cr: 14.0, V: 4.0, Mo: 2.0, W: 0, Co: 0,
        edge: 7, toughness: 6, corrosion: 7.5, sharpen: 6,
        ht_curve: "200:59,400:58,500:56",
        desc: "The first steel designed specifically for knives. Set the modern benchmark for premium production folders.",
        knives: ["Spyderco Paramilitary 2", "Benchmade Griptilian", "Chris Reeve Sebenza (older)"],
        pros: ["Balanced performance", "Good corrosion resistance", "Predictable heat treatment"],
        cons: ["Outperformed by newer steels", "Not exceptional in any one area"],
        use_case: "Reliable premium EDC and outdoor knives."
    },
    {
        id: 'crucible-15', name: "CPM S35VN", producer: "Crucible", C: 1.4, Cr: 14.0, V: 3.0, Mo: 2.0, W: 0, Co: 0, edge: 7.5, toughness: 6, corrosion: 8, sharpen: 5,
        ht_curve: "200:59,400:58,500:56",
        desc: "The industry standard for premium knives. An upgrade to S30V with added Niobium for better toughness.",
        knives: ["Chris Reeve Sebenza (S35VN)", "ESEE 6 S35VN", "White River Firecraft 4"],
        pros: ["Excellent all-around balance", "Very tough for a stainless steel", "Easier to sharpen than S90V"],
        cons: ["Increasingly seen as 'entry-level' premium"],
        use_case: "The gold standard for high-end folders and fixed blades."
    },
    {
        id: 'crucible-16', name: "CPM S45VN", producer: "Crucible", C: 1.48, Cr: 16.0, V: 3.0, Mo: 2.0, W: 0, Co: 0, edge: 7.5, toughness: 6, corrosion: 8, sharpen: 5,
        ht_curve: "200:60,400:58,500:59",
        desc: "An improvement over S35VN, adding more Chromium and Niobium for better corrosion resistance and toughness.",
        knives: ["Chris Reeve Inkosi", "Spyderco Para 3", "Benchmade 940 (Modern)"],
        pros: ["Great all-around balance", "Solid corrosion resistance", "Well-understood heat treatment"],
        cons: ["Outclassed in specific areas by specialized steels", "Moderate sharpening effort"],
        use_case: "High-end production folders and daily carry knives."
    },
    {
        id: 'crucible-17', name: "CPM S60V", producer: "Crucible",
        C: 2.15, Cr: 17.0, V: 5.75, Mo: 0.40, W: 0.40, Co: 0,
        edge: 9, toughness: 3, corrosion: 8, sharpen: 2,
        ht_curve: "200:59,400:57,500:56",
        desc: "The predecessor to S90V, originally sold as CPM 440V. A high-vanadium stainless that paved the way for today's super-steels. Still offers excellent wear resistance.",
        knives: ["Spyderco (vintage sprint runs)", "Benchmade (older models)", "Custom folders"],
        pros: ["Very high edge retention", "Good corrosion resistance", "Historical significance"],
        cons: ["Low toughness", "Very difficult to sharpen", "Largely superseded by S90V"],
        use_case: "Collectors and enthusiasts who appreciate the lineage of modern super-steels."
    },
    {
        id: 'crucible-18', name: "CPM S90V", producer: "Crucible", C: 2.3, Cr: 14.0, V: 9.0, Mo: 1.0, W: 0, Co: 0, edge: 10, toughness: 3, corrosion: 7, sharpen: 2,
        ht_curve: "200:59,400:57,500:56",
        desc: "High-carbon, high-vanadium stainless steel. A leader in edge retention for premium production folders.",
        knives: ["Benchmade 940-1", "Spyderco Drunken", "Zero Tolerance 0452CF"],
        pros: ["Extreme edge longevity", "Low maintenance stainlessness"],
        cons: ["Low toughness (will chip)", "Very abrasive to sharpen"],
        use_case: "Light-duty slicing folders where you never want to sharpen."
    },
    {
        id: 'crucible-19', name: "SPY27", producer: "Crucible", C: 1.25, Cr: 14.0, V: 2.0, Mo: 2.0, W: 0, Co: 1.5, edge: 5, toughness: 7, corrosion: 10, sharpen: 8,
        ht_curve: "150:58,200:57,250:56",
        desc: "Spyderco's proprietary super-stainless with 14% chromium and 1.5% Cobalt. Built for absolute corrosion immunity in any environment.",
        knives: ["Spyderco Salt", "Spyderco Salt 2", "Spyderco Yojana"],
        pros: ["Virtually rust-proof in any conditions", "Very tough", "Easy to maintain"],
        cons: ["Modest edge retention", "Not a performance steel for cutting"],
        use_case: "Marine, food-service, and sweat-heavy environments where corrosion is non-negotiable."
    },

    // --- DAMASTEEL ---
    {
        id: 'damasteel-2', name: "DS93X", producer: "Damasteel", C: 1.05, Cr: 14.0, V: 0.2, Mo: 4.0, W: 0, Co: 0, edge: 7, toughness: 5, corrosion: 8, sharpen: 6,
        ht_curve: "200:59,400:57,510:59",
        desc: "A combination of RWL34 and PMC27, this is the premier stainless Damascus steel in the world.",
        knives: ["Grimsmo Norseman (Damascus)", "Custom Grail Knives"],
        pros: ["Stunning visual patterns", "High performance for a Damascus steel", "Fully stainless"],
        cons: ["Extremely expensive", "Difficult to etch correctly"],
        use_case: "High-end luxury and gallery-grade knives."
    },
    {
        id: 'damasteel-1', name: "RWL34", producer: "Damasteel", C: 1.05, Cr: 14.0, V: 0.2, Mo: 4.0, W: 0, Co: 0, edge: 6, toughness: 5, corrosion: 8, sharpen: 7,
        ht_curve: "200:59,400:57,510:59",
        desc: "Representing 'Rickard W. Le收ff', this is the powder metallurgy version of ATS-34. Famous for its purity and finishability.",
        knives: ["Grimsmo Norseman", "Custom European Folders"],
        pros: ["Exceptional polish capability", "Very consistent", "Easy to sharpen"],
        cons: ["Outdated edge retention vs modern super-steels"],
        use_case: "High-end custom and art knives."
    },

    // --- ERASTEEL ---
    {
        id: 'erasteel-3', name: "ASP 2003", producer: "Erasteel", C: 1.28, Cr: 4.0, V: 3.1, Mo: 5.0, W: 6.4, Co: 0, edge: 8.5, toughness: 8, corrosion: 1, sharpen: 3,
        ht_curve: "500:64,540:66,580:63",
        desc: "A high-performance powder metallurgy high-speed steel optimized for extreme toughness and wear resistance.",
        knives: ["Custom Industrial Knives", "High-Performance Work Tools"],
        pros: ["Incredible toughness for a HSS", "Very high wear resistance"],
        cons: ["Non-stainless", "Difficult to source"],
        use_case: "Heavy-duty work tools where impact resistance and edge life are critical."
    },
    {
        id: 'erasteel-5', name: "ASP 2015", producer: "Erasteel",
        C: 1.6, Cr: 4.0, V: 5.0, Mo: 0, W: 12.0, Co: 5.0,
        edge: 9, toughness: 7, corrosion: 1, sharpen: 3,
        ht_curve: "500:65,540:67,580:63",
        desc: "A mid-cobalt PM high-speed steel bridging the gap between ASP 2003 and ASP 2030. Better hot-hardness than cobalt-free variants while maintaining reasonable toughness.",
        knives: ["Custom high-performance knives", "Precision cutting tools"],
        pros: ["Good toughness-to-wear balance", "Better hot-hardness than ASP 2003", "Fine PM carbide structure"],
        cons: ["Non-stainless", "Limited knife-world availability"],
        use_case: "High-performance tools and custom knives where balanced HSS performance is desired."
    },
    {
        id: 'erasteel-1', name: "ASP 2030", producer: "Erasteel", C: 1.28, Cr: 4.2, V: 3.1, Mo: 5.0, W: 6.4, Co: 8.5, edge: 8.5, toughness: 7.5, corrosion: 1, sharpen: 3,
        ht_curve: "500:64,540:66,580:63",
        desc: "A cobalt-grade powder metallurgy high-speed steel. Offers a unique combination of toughness and wear resistance.",
        knives: ["Custom Tool Knives", "Industrial Cutting Specialists"],
        pros: ["High hot-hardness", "Excellent wear resistance", "Better toughness than most HSS"],
        cons: ["Non-stainless", "Expensive and hard to source for knives"],
        use_case: "Heavy-duty industrial cutting and specialized heavy-use tools."
    },
    {
        id: 'erasteel-6', name: "ASP 2052", producer: "Erasteel",
        C: 1.60, Cr: 4.8, V: 5.0, Mo: 2.0, W: 0, Co: 8.0,
        edge: 9.5, toughness: 5, corrosion: 1, sharpen: 2,
        ht_curve: "500:66,540:68,580:64",
        desc: "A unique tungsten-free ASP grade relying on vanadium, molybdenum, and cobalt for performance. Interesting alternative in the ASP lineup for specific wear applications.",
        knives: ["Industrial applications", "Specialty custom tools"],
        pros: ["High wear resistance", "Good hot-hardness", "Tungsten-free PM composition"],
        cons: ["Non-stainless", "Rare in knife applications"],
        use_case: "Specialty industrial cutting tools and custom knives."
    },
    {
        id: 'erasteel-2', name: "ASP 2060", producer: "Erasteel", C: 2.3, Cr: 4.2, V: 6.5, Mo: 7.0, W: 6.5, Co: 10.5, edge: 10, toughness: 5, corrosion: 1, sharpen: 1,
        ht_curve: "500:67,540:69,580:65",
        desc: "One of the highest-alloyed powder steels in existence. Designed for ultimate hot hardness and wear resistance.",
        knives: ["Extreme High-Performance Customs"],
        pros: ["Can reach 69+ HRC", "Incredible wear resistance", "High cobalt content for stability"],
        cons: ["Virtually no corrosion resistance", "Brutal to grind and sharpen"],
        use_case: "The ultimate abrasive cutting tool."
    },
    {
        id: 'erasteel-4', name: "ASP 2080", producer: "Erasteel",
        C: 2.45, Cr: 4.0, V: 6.3, Mo: 5.0, W: 11.0, Co: 16.0,
        edge: 10, toughness: 4, corrosion: 1, sharpen: 1,
        ht_curve: "500:68,540:70,580:66",
        desc: "One of the most heavily alloyed ASP grades. Ultra-high carbon with massive cobalt for extreme hot-hardness. A favorite among cutting competition enthusiasts and industrial toolmakers.",
        knives: ["Custom competition cutters", "Industrial cutting specialists"],
        pros: ["Can reach 70 HRC", "Extreme hot-hardness retention", "Unmatched wear resistance in the ASP range"],
        cons: ["Virtually no corrosion resistance", "Nearly impossible to hand-sharpen", "Very brittle at thin edges"],
        use_case: "Industrial cutting, competition knives, and abrasive-material specialists."
    },

    // --- HITACHI ---
    {
        id: 'hitachi-6', name: "Aogami #1 (Blue 1)", producer: "Hitachi", C: 1.3, Cr: 0.5, V: 0.25, Mo: 0, W: 2, Co: 0, edge: 9, toughness: 5.5, corrosion: 0, sharpen: 8.5,
        ht_curve: "150:65,200:63,250:62",
        desc: "The hardest and most wear-resistant of Hitachi's traditional carbon steels. Higher carbon and tungsten than Blue 2 make it the performance king of Japanese carbons.",
        knives: ["Tanaka", "Misono UX10", "Premium Japanese Gyuto"],
        pros: ["Outstanding edge retention for a carbon steel", "Razor-sharp capability", "Excellent in thin grinds"],
        cons: ["Very reactive (instant rust)", "Fragile at thin edges", "Demands skilled heat treatment"],
        use_case: "High-end Japanese chef knives where edge retention and sharpness are the priority."
    },
    {
        id: 'hitachi-5', name: "Aogami #2 (Blue 2)", producer: "Hitachi",
        C: 1.1, Cr: 0.5, V: 0.25, Mo: 0, W: 1.5, Co: 0,
        edge: 7, toughness: 6.5, corrosion: 0,
        sharpen: 9,
        ht_curve: "150:64,200:62,250:61",
        desc: "A more wear-resistant version of White steel using tungsten.",
        knives: ["Masakage", "Anryu", "Kurosaki"],
        pros: ["Better edge retention than White", "Still easy to sharpen"],
        cons: ["Reactive", "Requires patina management"],
        use_case: "High-end Japanese chef knives."
    },
    {
        id: 'hitachi-2', name: "Aogami Super", producer: "Hitachi", C: 1.45, Cr: 0.4, V: 0.4, Mo: 0, W: 2.25, Co: 0, edge: 8, toughness: 6, corrosion: 0, sharpen: 9,
        ht_curve: "150:64,200:62,250:61",
        desc: "The pinnacle of traditional Japanese high-carbon steels. Cobalt-free but tungsten-enriched for incredible sharpness.",
        knives: ["Takeda Hamono", "Moritaka Hamono", "Custom Kitchen Knives"],
        pros: ["Sharpens to a laser edge", "Incredible 'bite' in cutting", "Very easy to sharpen"],
        cons: ["Rusts instantly if wet", "Requires careful patina management"],
        use_case: "World-class kitchen knives and traditional Japanese blades."
    },
    {
        id: 'hitachi-11', name: "ATS-34", producer: "Hitachi",
        C: 1.05, Cr: 14.0, V: 0, Mo: 4.0, W: 0, Co: 0,
        edge: 6, toughness: 5, corrosion: 7, sharpen: 7,
        ht_curve: "200:60,400:58,500:59",
        desc: "The steel that defined premium knives in the 1990s. A high-molybdenum stainless that set the benchmark before powder metallurgy steels took over. Still respected today.",
        knives: ["Benchmade (vintage)", "Spyderco (vintage)", "Custom knives (1990s era)"],
        pros: ["Takes a fine edge", "Good corrosion resistance", "Well-understood heat treatment"],
        cons: ["Outperformed by modern PM steels", "Can develop micro-pitting"],
        use_case: "Legacy knife applications. Still solid for custom makers on a budget."
    },
    {
        id: 'hitachi-8', name: "HAP40", producer: "Hitachi",
        C: 1.3, Cr: 4.0, V: 3.0, Mo: 5.0, W: 6.1, Co: 8.0,
        edge: 9, toughness: 6, corrosion: 1, sharpen: 3,
        ht_curve: "500:65,540:67,580:63",
        desc: "Hitachi's PM high-speed steel. Used by select Japanese kitchen knife makers for exceptional edge retention and refined grain structure at high hardness.",
        knives: ["Takamura R2/HAP40", "Some premium Japanese gyutos"],
        pros: ["Excellent edge retention", "Fine grain structure", "Good toughness for a HSS"],
        cons: ["Non-stainless", "Requires careful maintenance", "Difficult to sharpen"],
        use_case: "Premium Japanese kitchen knives where HSS-level edge life is desired."
    },
    {
        id: 'hitachi-9', name: "HAP72", producer: "Hitachi",
        C: 2.1, Cr: 4.0, V: 5.0, Mo: 8.0, W: 9.5, Co: 10.0,
        edge: 10, toughness: 4, corrosion: 1, sharpen: 1,
        ht_curve: "500:68,540:70,580:66",
        desc: "Hitachi's most extreme PM high-speed steel. Massive alloy content with 10% cobalt for the ultimate in hot-hardness and wear resistance.",
        knives: ["Ultra-premium Japanese custom knives", "Industrial cutting"],
        pros: ["Can reach 70 HRC", "Extreme wear resistance", "Incredible hot-hardness"],
        cons: ["Very brittle", "Nearly impossible to sharpen without diamonds", "Rusts instantly"],
        use_case: "Industrial applications and extreme-performance custom knives."
    },
    {
        id: 'hitachi-3', name: "Shirogami #1 (White 1)", producer: "Hitachi",
        C: 1.35, Cr: 0.0, V: 0.0, Mo: 0.0, W: 0.0, Co: 0,
        edge: 6, toughness: 5, corrosion: 0, sharpen: 10,
        ht_curve: "150:65,200:64,250:62",
        desc: "Ultra-pure carbon steel with no alloying elements. The sharpest-feeling steel available.",
        knives: ["Sakai Takayuki", "Masamoto", "Custom Japanese Gyuto"],
        pros: ["Unmatched sharpness", "Extremely easy to sharpen"],
        cons: ["Instant rusting", "Low edge retention"],
        use_case: "Traditional Japanese chef knives and sushi blades."
    },
    {
        id: 'hitachi-4', name: "Shirogami #2 (White 2)", producer: "Hitachi",
        C: 1.05, Cr: 0.0, V: 0.0, Mo: 0.0, W: 0.0, Co: 0,
        edge: 5, toughness: 6, corrosion: 0, sharpen: 10,
        ht_curve: "150:63,200:61,250:60",
        desc: "More forgiving than White #1 with slightly better toughness.",
